Repository: leventon/ASTM_Cone_Ref_Matl

### Experimental Conditions, Cone calorimeter
* Extraction flow rate: 24L/s
* Sample Surface Area: 0.01
* Sample holder dimensions:
    - Square pan: 106mm x 106mm x 25mm
    - Retainer frame: no
    - Retaining grid: no
* Backing Insulation: Ceramic wool thermal conductivity (measured via guarded hot plate:  0.04 W/m-K at  30 C) 
* Sample back side temperature was not measured. 
* Note - Aluminum foil damaged in many tests, so mass losses appear to be more than 100% as some of the aluminum foil was oxidized/lost during testing

File: DATA/POM/UDRI/UDRI_Delrin-35_q35_hor_r6.csv (part 2 of 2)
time (s),Mass (g),HRR (kW/m2),Exhaust MFR (g/s),O2 (vol),CO2 (vol),CO (vol),ksmoke (1/m)
661.00,91.761,319.4,NaN,20.09953308,0.765999973,0.012,0.006
662.00,91.611,314.6,NaN,20.10032463,0.764999986,0.004,0.011
663.00,91.451,316.6,NaN,20.09633446,0.764999986,0.011,0.011
664.00,91.221,314.3,NaN,20.09746933,0.763999999,0.015,0.021
665.00,91.031,309.6,NaN,20.10047913,0.763000011,0.009,0.013
666.00,90.911,318.4,NaN,20.10149384,0.763000011,0.013,0.015
667.00,90.731,310.9,NaN,20.09906006,0.763000011,0.011,0.012
668.00,90.521,316.5,NaN,20.0984745,0.763999999,0.001,0.020
669.00,90.281,318.2,NaN,20.0982933,0.763000011,0.012,0.013
670.00,90.181,325.5,NaN,20.09859848,0.763000011,0.017999999,0.013
671.00,89.981,315.6,NaN,20.09921455,0.763000011,0.017000001,0.016
672.00,89.801,311.4,NaN,20.10118294,0.763000011,0.013,0.012
673.00,89.631,322.1,NaN,20.10089302,0.763000011,0.001,0.020
674.00,89.441,315.2,NaN,20.09967041,0.763000011,0.004,0.013
675.00,89.251,318.7,NaN,20.10114098,0.763000011,0.004,0.011
676.00,89.081,313.7,NaN,20.10053825,0.763000011,0.011,0.017
677.00,88.901,318.6,NaN,20.09913254,0.763999999,0.014,0.011
678.00,88.701,318.6,NaN,20.09814262,0.764999986,0.006,0.017
679.00,88.510,316.0,NaN,20.0961132,0.765999973,0.01,0.015
680.00,88.290,324.8,NaN,20.09196663,0.768999994,0.021,0.017
681.00,88.190,315.4,NaN,20.09064484,0.769999981,0.012,0.008
682.00,87.990,323.0,NaN,20.08932114,0.769999981,0.007,0.011
683.00,87.800,327.5,NaN,20.08878708,0.768999994,0.001,0.010
684.00,87.650,314.0,NaN,20.09268951,0.768999994,0.007,0.008
685.00,87.420,319.0,NaN,20.09498405,0.768999994,0.01,0.006
686.00,87.280,317.2,NaN,20.09545708,0.768999994,0.004,0.009
687.00,87.050,324.6,NaN,20.09186554,0.769999981,0.005,0.008
688.00,86.920,318.4,NaN,20.08685875,0.769999981,0.003,0.011
689.00,86.710,317.9,NaN,20.08640289,0.771000028,0.015,0.013
690.00,86.530,320.9,NaN,20.08662987,0.771000028,0.014,0.011
691.00,86.330,320.6,NaN,20.08692551,0.771000028,0.01,0.011
692.00,86.180,317.8,NaN,20.08860779,0.769999981,0.005,0.017
693.00,86.050,329.9,NaN,20.08944321,0.768999994,0.006,0.003
694.00,85.820,320.3,NaN,20.09104156,0.768000007,0.009,0.017
695.00,85.600,313.8,NaN,20.09409142,0.76700002,0.008,0.010
696.00,85.420,316.7,NaN,20.09604645,0.76700002,0.008,0.012
697.00,85.190,323.5,NaN,20.09800339,0.76700002,0.017999999,0.003
698.00,85.050,308.9,NaN,20.09661484,0.768000007,0.011,0.010
699.00,84.880,319.2,NaN,20.09598923,0.768999994,0.007,0.007
700.00,84.730,320.0,NaN,20.09332848,0.768999994,0.006,0.008
701.00,84.540,315.4,NaN,20.09361649,0.768000007,0.001,0.009
702.00,84.340,317.3,NaN,20.09571457,0.765999973,0.006,0.008
703.00,84.170,312.9,NaN,20.09890747,0.764999986,0.004,0.012
704.00,83.960,312.5,NaN,20.1039238,0.763999999,0.006,0.012
705.00,83.820,312.2,NaN,20.10647011,0.763000011,0.001,0.016
706.00,83.680,317.3,NaN,20.10821533,0.762000024,0.007,0.014
707.00,83.450,316.4,NaN,20.10447502,0.762000024,0.01,0.010
708.00,83.250,307.9,NaN,20.10240936,0.760999978,0.002,0.012
709.00,83.109,312.4,NaN,20.10482788,0.75999999,0.015,0.013
710.00,82.889,314.4,NaN,20.10599899,0.759000003,0.017999999,0.011
711.00,82.759,310.9,NaN,20.10510445,0.758000016,0.007,0.009
712.00,82.559,311.3,NaN,20.10924149,0.757000029,0.006,0.008
713.00,82.389,314.6,NaN,20.10998535,0.754999995,0.003,0.014
714.00,82.229,315.2,NaN,20.11199951,0.754999995,0.002,0.014
715.00,81.999,307.2,NaN,20.11424828,0.754999995,0.017000001,0.003
716.00,81.879,312.5,NaN,20.11384773,0.754999995,0.006,0.014
717.00,81.669,309.7,NaN,20.11231613,0.755999982,0.001,0.003
718.00,81.449,314.2,NaN,20.10773468,0.755999982,0.003,0.010
719.00,81.309,315.7,NaN,20.10553169,0.757000029,0.001,0.011
720.00,81.149,310.3,NaN,20.10517883,0.757000029,0.009,0.009
721.00,80.999,313.5,NaN,20.10681534,0.758000016,0.014,0.007
722.00,80.759,318.7,NaN,20.10434914,0.758000016,0.009,0.016
723.00,80.599,320.9,NaN,20.10239029,0.758000016,0.004,0.009
724.00,80.409,312.8,NaN,20.10194969,0.758000016,0.004,0.010
725.00,80.159,311.0,NaN,20.10400963,0.758000016,0.011,0.011
726.00,79.989,322.2,NaN,20.1028614,0.75999999,0.014,0.009
727.00,79.799,315.1,NaN,20.09740639,0.760999978,0.007,0.015
728.00,79.649,324.2,NaN,20.09321404,0.762000024,0.002,0.011
729.00,79.459,324.5,NaN,20.09168434,0.760999978,0.005,0.011
730.00,79.319,318.0,NaN,20.09301186,0.760999978,0.002,0.007
731.00,79.159,321.2,NaN,20.09527016,0.75999999,0.005,0.021
732.00,78.929,316.1,NaN,20.09627533,0.760999978,0.009,0.019
733.00,78.799,319.1,NaN,20.09754944,0.75999999,0.001,0.011
734.00,78.539,318.1,NaN,20.09968758,0.759000003,0.002,0.010
735.00,78.379,314.5,NaN,20.09892654,0.759000003,0.013,0.009
736.00,78.279,313.9,NaN,20.10048676,0.759000003,0.022,0.005
737.00,78.049,320.6,NaN,20.10159683,0.75999999,0.01,0.008
738.00,77.869,321.0,NaN,20.09817123,0.760999978,0.005,0.012
739.00,77.609,313.6,NaN,20.0966301,0.763000011,0.011,0.012
740.00,77.418,319.7,NaN,20.09374619,0.763999999,0.007,0.008
741.00,77.258,320.4,NaN,20.09057808,0.764999986,0.004,0.020
742.00,77.108,317.0,NaN,20.08728218,0.765999973,0,0.014
743.00,76.918,316.7,NaN,20.08428764,0.764999986,0.007,0.016
744.00,76.718,316.1,NaN,20.08658409,0.763999999,0.002,0.006
745.00,76.558,320.9,NaN,20.08975792,0.763000011,0.001,0.009
746.00,76.398,317.2,NaN,20.09506035,0.762000024,0.011,0.012
747.00,76.178,313.4,NaN,20.09768677,0.760999978,0.012,0.001
748.00,76.028,315.3,NaN,20.09988594,0.760999978,0.011,0.018
749.00,75.818,313.9,NaN,20.09930801,0.75999999,0.012,0.011
750.00,75.658,312.3,NaN,20.10121155,0.758000016,0.004,0.009
751.00,75.538,314.9,NaN,20.10221672,0.757000029,0.007,0.006
752.00,75.328,309.5,NaN,20.10456848,0.755999982,0.011,0.014
753.00,75.138,315.6,NaN,20.10798454,0.754999995,0.007,0.016
754.00,74.948,315.3,NaN,20.10611725,0.755999982,0.001,0.013
755.00,74.798,320.8,NaN,20.1048069,0.755999982,0.005,0.016
756.00,74.548,314.9,NaN,20.1010704,0.757000029,0,0.012
757.00,74.468,315.8,NaN,20.09992599,0.757000029,0.004,0.014
758.00,74.278,320.6,NaN,20.09901237,0.758000016,0.002,0.010
759.00,74.118,316.4,NaN,20.0954895,0.757000029,0.006,0.010
760.00,73.928,322.3,NaN,20.09536743,0.758000016,0.011,0.014
761.00,73.688,318.0,NaN,20.09568024,0.758000016,0.005,0.014
762.00,73.558,315.6,NaN,20.0973587,0.759000003,0.006,0.007
763.00,73.398,322.0,NaN,20.0971489,0.759000003,0.002,0.013
764.00,73.198,317.8,NaN,20.0971489,0.75999999,0.003,0.009
765.00,72.948,325.1,NaN,20.09671974,0.759000003,0.006,0.016
766.00,72.798,310.7,NaN,20.09608459,0.758000016,0.005,0.013
767.00,72.618,317.8,NaN,20.10142708,0.755999982,0.007,0.018
768.00,72.458,313.9,NaN,20.10444832,0.754999995,0.003,0.019
769.00,72.198,310.0,NaN,20.10724831,0.754999995,0.009,0.012
770.00,72.158,314.8,NaN,20.1107769,0.754999995,0.007,0.014
771.00,71.937,312.9,NaN,20.11020851,0.755999982,0.007,0.011
772.00,71.747,309.8,NaN,20.10764503,0.755999982,0.011,0.009
773.00,71.567,311.7,NaN,20.10543633,0.757000029,0.012,0.007
774.00,71.377,314.3,NaN,20.10285378,0.757000029,0.015,0.011
775.00,71.197,316.2,NaN,20.10351944,0.757000029,0.008,0.008
776.00,71.027,308.0,NaN,20.10379028,0.757000029,0.006,0.011
777.00,70.827,316.8,NaN,20.10544968,0.758000016,0.014,0.013
778.00,70.677,314.4,NaN,20.10541916,0.759000003,0.01,0.012
779.00,70.537,317.1,NaN,20.10259056,0.759000003,0.002,0.010
780.00,70.337,316.0,NaN,20.0975399,0.759000003,0.005,0.009
781.00,70.147,313.8,NaN,20.09417534,0.759000003,0.009,0.010
782.00,69.917,315.9,NaN,20.09493637,0.758000016,0.002,0.014
783.00,69.787,314.0,NaN,20.09799957,0.757000029,0,0.013
784.00,69.577,313.6,NaN,20.09893608,0.755999982,0.005,0.007
785.00,69.367,311.7,NaN,20.09900093,0.757000029,0.01,0.012
786.00,69.287,309.5,NaN,20.09746361,0.758000016,0.016000001,0.003
787.00,69.027,315.8,NaN,20.09584808,0.758000016,0.013,0.008
788.00,68.807,316.0,NaN,20.09568977,0.758000016,0.014,0.006
789.00,68.667,323.1,NaN,20.09431839,0.758000016,0.011,0.010
790.00,68.457,316.7,NaN,20.0962429,0.757000029,0.009,0.009
791.00,68.307,317.8,NaN,20.09863663,0.754999995,0,0.007
792.00,68.087,316.2,NaN,20.0994854,0.754999995,0.003,0.011
793.00,67.997,314.2,NaN,20.1035862,0.754000008,0.016000001,0.006
794.00,67.767,310.4,NaN,20.107687,0.754000008,0.027000001,0.002
795.00,67.547,307.9,NaN,20.1092701,0.754000008,0.017999999,0.011
796.00,67.357,312.5,NaN,20.1075058,0.754000008,0.002,0.004
797.00,67.197,308.4,NaN,20.10621071,0.753000021,0.002,0.007
798.00,67.047,308.9,NaN,20.10693741,0.753000021,0.006,0.012
799.00,66.877,312.5,NaN,20.107687,0.753000021,0.01,0.009
800.00,66.707,309.0,NaN,20.10843086,0.753000021,0.007,0.012
801.00,66.526,311.7,NaN,20.10843086,0.753000021,0.003,0.007
802.00,66.376,313.9,NaN,20.10850716,0.753000021,0,0.014
803.00,66.156,315.3,NaN,20.10830688,0.753000021,0.01,0.010
804.00,66.026,316.2,NaN,20.1086998,0.753000021,0.004,0.011
805.00,65.796,309.2,NaN,20.10806847,0.751999974,0.002,0.010
806.00,65.656,311.8,NaN,20.10804939,0.753000021,0.011,0.007
807.00,65.416,314.1,NaN,20.10805511,0.754999995,0.008,0.011
808.00,65.216,318.2,NaN,20.10748291,0.757000029,0.007,0.011
809.00,65.126,315.6,NaN,20.10051727,0.758000016,0.007,0.012
810.00,64.926,316.8,NaN,20.09663391,0.758000016,0.004,0.010
811.00,64.756,315.9,NaN,20.09235191,0.758000016,0.012,0.011
812.00,64.526,314.6,NaN,20.09525108,0.758000016,0.007,0.011
813.00,64.376,313.2,NaN,20.098629,0.755999982,0.002,0.012
814.00,64.196,312.3,NaN,20.09937286,0.754999995,0.004,0.010
815.00,64.016,313.5,NaN,20.10416222,0.754000008,0.006,0.014
816.00,63.806,321.5,NaN,20.10600281,0.754000008,0.014,0.010
817.00,63.586,310.8,NaN,20.10933685,0.754000008,0.017000001,0.006
818.00,63.456,314.9,NaN,20.10852242,0.754000008,0.014,0.011
819.00,63.246,323.7,NaN,20.1085186,0.755999982,0.004,0.011
820.00,63.136,322.7,NaN,20.10508347,0.757000029,0.004,0.008
821.00,62.896,315.9,NaN,20.10058403,0.758000016,0.017000001,0.011
822.00,62.726,311.5,NaN,20.09659576,0.758000016,0.014,0.012
823.00,62.476,313.0,NaN,20.09371567,0.758000016,0.011,0.003
824.00,62.336,317.0,NaN,20.09671974,0.759000003,0.025,0.007
825.00,62.106,312.0,NaN,20.10087204,0.759000003,0.007,0.011
826.00,61.966,314.4,NaN,20.09946823,0.759000003,0,0.006
827.00,61.776,317.9,NaN,20.10030174,0.760999978,0.015,0.004
828.00,61.596,320.9,NaN,20.09760094,0.762000024,0.028999999,0.006
829.00,61.386,315.0,NaN,20.09673882,0.763000011,0.002,0.010
830.00,61.196,319.3,NaN,20.09619713,0.763000011,0.006,0.009
831.00,61.065,321.1,NaN,20.09706306,0.763000011,0.003,0.015
832.00,60.765,323.2,NaN,20.09603691,0.763000011,0.011,0.002
833.00,60.655,312.7,NaN,20.09623528,0.762000024,0.012,0.009
834.00,60.455,309.9,NaN,20.09453011,0.760999978,0.004,0.007
835.00,60.275,314.9,NaN,20.09619141,0.75999999,0.001,0.014
836.00,60.115,316.8,NaN,20.09915161,0.75999999,0.01,0.007
837.00,59.915,311.0,NaN,20.10057259,0.75999999,0.01,0.011
838.00,59.815,317.3,NaN,20.0992527,0.75999999,0.01,0.013
839.00,59.655,314.1,NaN,20.09942436,0.75999999,0.001,0.010
840.00,59.425,319.1,NaN,20.09612846,0.75999999,0.011,0.003
841.00,59.255,318.7,NaN,20.09449959,0.760999978,0,0.004
842.00,59.065,314.3,NaN,20.09274864,0.762000024,0.008,0.007
843.00,58.905,323.0,NaN,20.09211349,0.763000011,0.007,0.004
844.00,58.725,316.3,NaN,20.08985329,0.763000011,0.012,0.007
845.00,58.525,322.7,NaN,20.09130669,0.762000024,0.001,0.009
846.00,58.295,316.3,NaN,20.09387398,0.762000024,0.002,0.008
847.00,58.075,316.4,NaN,20.09792137,0.760999978,0.007,0.008
848.00,57.945,308.4,NaN,20.09950066,0.760999978,0.014,0.008
849.00,57.815,315.9,NaN,20.09988785,0.760999978,0.01,0.008
850.00,57.595,320.8,NaN,20.10146332,0.762000024,0.01,0.012
851.00,57.415,318.8,NaN,20.10049629,0.763000011,0.004,0.016
852.00,57.235,311.0,NaN,20.09675789,0.763000011,0,0.005
853.00,57.085,315.8,NaN,20.09719276,0.763999999,0.005,0.012
854.00,56.895,316.3,NaN,20.09565353,0.764999986,0.005,0.007
855.00,56.665,319.2,NaN,20.09291458,0.76700002,0.004,0.002
856.00,56.475,318.5,NaN,20.09297371,0.768999994,0.005,0.007
857.00,56.275,319.1,NaN,20.09297371,0.771000028,0.001,0.001
858.00,56.075,327.5,NaN,20.08232307,0.772000015,0.01,0.003
859.00,55.905,323.4,NaN,20.08069229,0.772000015,0.005,0.002
860.00,55.725,326.4,NaN,20.08034515,0.771000028,0.001,0.007
861.00,55.575,325.7,NaN,20.08300209,0.771000028,0.001,0.004
862.00,55.434,324.0,NaN,20.08601952,0.769999981,0.004,0.010
863.00,55.264,315.9,NaN,20.08588219,0.768999994,0.004,0.006
864.00,54.984,324.9,NaN,20.08720589,0.769999981,0.006,-0.001
865.00,54.824,315.2,NaN,20.09176064,0.769999981,0.011,0.002
866.00,54.634,319.9,NaN,20.091259,0.771000028,0.013,-0.001
867.00,54.464,317.4,NaN,20.09097481,0.771000028,0.011,0.004
868.00,54.254,317.3,NaN,20.09085464,0.771000028,0.013,0.007
869.00,54.124,322.4,NaN,20.0883503,0.771000028,0,0.001
870.00,53.904,321.3,NaN,20.08861351,0.771000028,0.01,0.007
871.00,53.684,318.5,NaN,20.09030151,0.771000028,0.012,0.012
872.00,53.524,320.2,NaN,20.09122086,0.771000028,0.013,0.004
873.00,53.324,312.6,NaN,20.09090805,0.772000015,0.007,0.003
874.00,53.164,316.7,NaN,20.09031677,0.772000015,0,0.004
875.00,52.974,320.4,NaN,20.09031677,0.772000015,0.003,0.008
876.00,52.754,318.2,NaN,20.09114456,0.773000002,0.017000001,0.003
877.00,52.554,319.2,NaN,20.09145927,0.773999989,0.011,0.007
878.00,52.414,315.0,NaN,20.08844376,0.773999989,0.005,0.003
879.00,52.214,319.2,NaN,20.08885193,0.773999989,0.011,0.002
880.00,52.044,315.5,NaN,20.0892334,0.773999989,0.007,0.007
881.00,51.894,325.1,NaN,20.08953094,0.773999989,0.007,0.003
882.00,51.654,322.3,NaN,20.08733559,0.774999976,0.003,-0.004
883.00,51.484,316.8,NaN,20.08806992,0.776000023,0.001,0.005
884.00,51.264,319.0,NaN,20.08810425,0.77700001,0.001,0.007
885.00,51.134,315.6,NaN,20.0870266,0.77700001,0,0.005
886.00,50.914,321.9,NaN,20.08603096,0.777999997,0.002,-0.002
887.00,50.754,321.0,NaN,20.087183,0.777999997,0.011,-0.001
888.00,50.514,331.3,NaN,20.08684921,0.777999997,0.009,0.004
889.00,50.354,321.8,NaN,20.08725929,0.778999984,0.005,0.009
890.00,50.124,318.0,NaN,20.08514786,0.777999997,0.001,0.008
891.00,49.983,321.0,NaN,20.08918953,0.777999997,0.007,0.008
892.00,49.803,317.6,NaN,20.08725929,0.778999984,0.01,0.010
893.00,49.613,322.4,NaN,20.08571815,0.779999971,0.005,0.005
894.00,49.413,322.2,NaN,20.08208466,0.781000018,0.004,0.007
895.00,49.223,324.1,NaN,20.07889557,0.782999992,0.001,0.000
896.00,49.013,326.8,NaN,20.07343483,0.786000013,0.014,0.004
897.00,48.873,325.7,NaN,20.06987381,0.787,0.001,0.004
898.00,48.673,335.1,NaN,20.06793022,0.787,0.011,-0.006
899.00,48.493,321.3,NaN,20.06386185,0.787,0.017000001,0.000
900.00,48.263,322.4,NaN,20.06670761,0.787,0.017000001,0.002
901.00,48.093,327.7,NaN,20.06871986,0.787,0.017999999,0.006
902.00,47.883,324.0,NaN,20.07025909,0.787,0.012,0.005
903.00,47.733,328.1,NaN,20.07094574,0.786000013,0.01,-0.001
904.00,47.523,328.0,NaN,20.07182884,0.786000013,0.002,-0.002
905.00,47.313,321.0,NaN,20.07444191,0.785000026,0.001,0.004
906.00,47.103,324.5,NaN,20.07518196,0.786000013,0.001,0.006
907.00,46.993,325.2,NaN,20.07290649,0.787999988,0.006,0.001
908.00,46.753,328.4,NaN,20.07111359,0.788999975,0.015,-0.007
909.00,46.523,331.6,NaN,20.06494331,0.791000009,0.016000001,-0.002
910.00,46.363,329.6,NaN,20.06180573,0.791000009,0.012,0.002
911.00,46.253,335.7,NaN,20.06101608,0.790000021,0,0.003
912.00,46.093,328.7,NaN,20.06101608,0.787999988,0.001,0.002
913.00,45.903,321.1,NaN,20.06552505,0.787,0.001,-0.002
914.00,45.623,322.7,NaN,20.06940269,0.787,0.001,0.002
915.00,45.443,323.4,NaN,20.07212448,0.788999975,0.012,-0.004
916.00,45.263,322.1,NaN,20.07120895,0.791000009,0.015,0.002
917.00,45.093,326.2,NaN,20.06724167,0.79400003,0.005,-0.001
918.00,44.903,331.0,NaN,20.06112862,0.796000004,0.007,-0.003
919.00,44.673,340.0,NaN,20.05591202,0.796999991,0.006,0.006
920.00,44.452,333.0,NaN,20.05409241,0.796999991,0.003,-0.001
921.00,44.252,319.6,NaN,20.05545616,0.796999991,0.01,0.003
922.00,44.092,330.6,NaN,20.05781364,0.797999978,0.001,0.006
923.00,43.872,325.4,NaN,20.05667114,0.797999978,0.005,0.006
924.00,43.732,335.6,NaN,20.05480003,0.799000025,0.005,0.000
925.00,43.622,334.6,NaN,20.05207443,0.797999978,0.002,0.003
926.00,43.322,333.7,NaN,20.05189705,0.799000025,0.004,0.000
927.00,43.122,337.9,NaN,20.0539856,0.800000012,0.012,0.009
928.00,42.972,334.7,NaN,20.05423355,0.800999999,0.026000001,0.007
929.00,42.742,331.0,NaN,20.05083847,0.801999986,0.017000001,0.001
930.00,42.562,337.4,NaN,20.05019569,0.801999986,0.006,0.011
931.00,42.302,337.2,NaN,20.04893112,0.801999986,0.002,0.007
932.00,42.152,332.3,NaN,20.04801559,0.801999986,0.005,0.007
933.00,41.982,337.9,NaN,20.0487442,0.800999999,0.002,0.004
934.00,41.792,335.6,NaN,20.05281258,0.800000012,0.009,0.001
935.00,41.652,332.5,NaN,20.05504799,0.800000012,0.005,0.000
936.00,41.402,324.0,NaN,20.05801201,0.800000012,0.008,0.012
937.00,41.222,328.2,NaN,20.06002235,0.800000012,0.004,0.006
938.00,41.082,328.2,NaN,20.05937958,0.801999986,0.006,0.005
939.00,40.862,332.2,NaN,20.05376816,0.805000007,0.01,0.004
940.00,40.602,332.7,NaN,20.04865456,0.806999981,0.009,-0.001
941.00,40.462,336.2,NaN,20.04295158,0.810000002,0.005,0.004
942.00,40.302,346.8,NaN,20.04048157,0.81099999,0.004,0.007
943.00,40.122,343.5,NaN,20.03917122,0.81099999,0.001,0.011
944.00,39.892,333.4,NaN,20.03862381,0.810000002,0.002,0.009
945.00,39.702,338.8,NaN,20.04248428,0.809000015,0.001,0.006
946.00,39.572,329.4,NaN,20.04686737,0.808000028,0.005,0.000
947.00,39.332,334.3,NaN,20.05235481,0.808000028,0.014,0.008
948.00,39.172,328.5,NaN,20.05052376,0.808000028,0.018999999,0.005
949.00,38.961,326.9,NaN,20.05090714,0.808000028,0.012,0.008
950.00,38.811,337.3,NaN,20.05174446,0.809000015,0.001,0.006
951.00,38.641,343.5,NaN,20.05020523,0.809000015,0.007,0.004
952.00,38.421,332.2,NaN,20.05101013,0.809000015,0.007,0.002
953.00,38.201,330.9,NaN,20.04924202,0.809000015,0.01,0.005
954.00,38.031,324.9,NaN,20.04811478,0.809000015,0.011,0.001
955.00,37.781,337.4,NaN,20.05104828,0.810000002,0.007,0.015
956.00,37.621,322.4,NaN,20.04692841,0.81099999,0.01,0.010
957.00,37.401,335.8,NaN,20.04609299,0.811999977,0.008,0.009
958.00,37.211,332.3,NaN,20.04043388,0.813000023,0.002,0.009
959.00,36.981,343.7,NaN,20.03894806,0.81400001,0.007,0.005
960.00,36.771,345.8,NaN,20.0359745,0.814999998,0.004,0.001
961.00,36.591,328.9,NaN,20.03544617,0.816999972,0.015,0.008
962.00,36.341,331.0,NaN,20.03492546,0.819000006,0.009,0.007
963.00,36.201,333.0,NaN,20.03539276,0.82099998,0.01,0.009
964.00,35.981,338.4,NaN,20.03333092,0.823000014,0.006,0.004
965.00,35.731,342.8,NaN,20.0262394,0.824000001,0.013,0.006
966.00,35.641,344.6,NaN,20.02547073,0.825999975,0.007,0.015
967.00,35.411,346.0,NaN,20.02489471,0.825999975,0,0.005
968.00,35.201,350.6,NaN,20.02306938,0.825999975,0,0.009
969.00,34.991,343.8,NaN,20.02180862,0.825999975,0.014,0.006
970.00,34.801,343.5,NaN,20.02458954,0.824999988,0.018999999,0.007
971.00,34.581,341.3,NaN,20.02939987,0.824000001,0.02,0.007
972.00,34.411,338.6,NaN,20.03281403,0.823000014,0.014,0.003
973.00,34.181,338.5,NaN,20.03606224,0.822000027,0.01,-0.002
974.00,34.011,336.4,NaN,20.03557968,0.822000027,0.001,-0.006
975.00,33.871,337.1,NaN,20.03886986,0.822000027,0.006,-0.004
976.00,33.671,339.9,NaN,20.0374012,0.822000027,0.011,-0.001
977.00,33.420,329.5,NaN,20.03487396,0.823000014,0.014,-0.007
978.00,33.250,334.9,NaN,20.03389168,0.824000001,0.009,0.002
979.00,33.020,332.5,NaN,20.03494453,0.824000001,0.015,0.005
980.00,32.800,336.1,NaN,20.03215981,0.824000001,0.011,0.005
981.00,32.710,337.8,NaN,20.03239441,0.824999988,0.009,0.004
982.00,32.500,337.3,NaN,20.03345299,0.825999975,0.013,0.002
983.00,32.200,347.2,NaN,20.03422165,0.827000022,0.004,0.002
984.00,32.030,334.0,NaN,20.02970886,0.827000022,0.003,0.001
985.00,31.830,340.1,NaN,20.02947998,0.827000022,0.003,0.004
986.00,31.660,342.6,NaN,20.02947998,0.828000009,0.017000001,0.004
987.00,31.410,334.8,NaN,20.03124428,0.829999983,0.017000001,0.003
988.00,31.280,335.1,NaN,20.02650642,0.832000017,0.003,0.012
989.00,31.050,343.2,NaN,20.02343178,0.833999991,0.006,0.000
990.00,30.850,346.8,NaN,20.01397896,0.834999979,0.017000001,-0.002
991.00,30.710,345.1,NaN,20.01198196,0.834999979,0.013,0.009
992.00,30.500,348.5,NaN,20.01415062,0.833999991,0.008,0.008
993.00,30.350,341.8,NaN,20.01770782,0.833000004,0.013,0.009
994.00,30.130,341.5,NaN,20.01971245,0.832000017,0,0.008
995.00,29.950,340.1,NaN,20.02249718,0.833000004,0.002,0.005
996.00,29.660,339.8,NaN,20.02828979,0.836000025,0.008,0.006
997.00,29.570,339.0,NaN,20.02563286,0.838999987,0.008,0.010
998.00,29.280,342.3,NaN,20.01985741,0.842000008,0.001,0.004
999.00,29.080,342.1,NaN,20.01564407,0.845000029,0,0.007
1000.00,28.900,354.0,NaN,20.00800896,0.846000016,0.008,0.004
1001.00,28.710,349.4,NaN,20.00612068,0.846000016,0.007,0.002
1002.00,28.520,338.8,NaN,20.00699043,0.846000016,0.005,0.010
1003.00,28.300,341.4,NaN,20.01131058,0.846000016,0.01,-0.003
1004.00,28.130,343.4,NaN,20.01855659,0.846000016,0.015,0.000
1005.00,27.929,342.8,NaN,20.01826096,0.845000029,0.012,0.009
1006.00,27.669,336.5,NaN,20.02316284,0.845000029,0.003,0.004
1007.00,27.509,334.4,NaN,20.02257729,0.845000029,0.001,0.004
1008.00,27.339,342.4,NaN,20.02250481,0.847000003,0.013,0.000
1009.00,27.059,337.5,NaN,20.0179882,0.847000003,0.017999999,0.008
1010.00,26.939,341.0,NaN,20.01651573,0.848999977,0.017999999,0.001
1011.00,26.779,339.7,NaN,20.01711273,0.850000024,0.008,0.007
1012.00,26.559,348.0,NaN,20.01621056,0.850000024,0.006,0.001
1013.00,26.329,348.8,NaN,20.01374054,0.848999977,0.009,-0.003
1014.00,26.179,340.8,NaN,20.01022339,0.848999977,0.014,-0.002
1015.00,25.969,339.8,NaN,20.01164818,0.850000024,0.008,0.000
1016.00,25.669,350.8,NaN,20.01336861,0.851999998,0.004,0.003
1017.00,25.529,353.1,NaN,20.01261139,0.852999985,0.002,0.001
1018.00,25.279,355.1,NaN,20.00471878,0.855000019,0.009,0.001
1019.00,25.069,340.8,NaN,20.00180626,0.856000006,0.003,0.011
1020.00,24.869,337.1,NaN,20.00019455,0.856999993,0.004,0.001
1021.00,24.689,344.9,NaN,19.99871635,0.85799998,0.001,0.007
1022.00,24.449,346.8,NaN,19.99728584,0.859000027,0.012,-0.002
1023.00,24.229,347.2,NaN,19.99728584,0.860000014,0.013,0.000
1024.00,24.079,353.0,NaN,19.99245834,0.860000014,0.001,0.001
1025.00,23.869,348.8,NaN,19.99515724,0.859000027,0.004,0.003
1026.00,23.689,346.1,NaN,19.99652672,0.85799998,0.001,0.001
1027.00,23.489,353.6,NaN,19.99974442,0.856999993,0.002,0.002
1028.00,23.299,344.5,NaN,20.00233841,0.856000006,0.011,-0.003
1029.00,23.049,339.3,NaN,20.00451279,0.856000006,0.009,0.002
1030.00,22.849,346.0,NaN,20.00665855,0.856000006,0.008,-0.004
1031.00,22.589,345.8,NaN,20.00580978,0.856000006,0.005,0.000
1032.00,22.478,350.6,NaN,20.00868988,0.856999993,0.004,0.005
1033.00,22.248,355.7,NaN,20.00694656,0.85799998,0.005,-0.002
1034.00,22.078,348.2,NaN,20.00598717,0.856999993,0.015,-0.001
1035.00,21.858,349.3,NaN,20.00379372,0.85799998,0.009,0.000
1036.00,21.608,346.2,NaN,20.0005703,0.85799998,0.015,0.001
1037.00,21.418,345.8,NaN,19.99687767,0.859000027,0.007,0.000
1038.00,21.268,351.5,NaN,19.99762535,0.859000027,0.004,-0.001
1039.00,20.968,342.1,NaN,19.99684715,0.860000014,0.006,-0.001
1040.00,20.708,346.6,NaN,19.99865532,0.861000001,0.009,-0.001
1041.00,20.578,348.0,NaN,19.99745178,0.862999976,0.016000001,-0.002
1042.00,20.388,355.6,NaN,19.99435997,0.86500001,0.014,0.000
1043.00,20.228,356.2,NaN,19.98927307,0.865999997,0.001,0.000
1044.00,19.968,351.7,NaN,19.98927498,0.866999984,0.004,0.002
1045.00,19.718,357.0,NaN,19.98758316,0.867999971,0.001,-0.002
1046.00,19.558,357.0,NaN,19.98647308,0.867999971,0.006,0.006
1047.00,19.398,351.1,NaN,19.99126434,0.869000018,0.001,0.001
1048.00,19.218,347.4,NaN,19.99163437,0.870000005,0.001,0.003
1049.00,19.028,359.5,NaN,19.99110222,0.870999992,0.007,0.012
1050.00,18.798,367.8,NaN,19.98571205,0.871999979,0.009,0.003
1051.00,18.598,358.0,NaN,19.98346519,0.873000026,0.003,0.002
1052.00,18.338,354.6,NaN,19.98122978,0.873000026,0.004,0.011
1053.00,18.168,348.7,NaN,19.98410797,0.873000026,0.009,0.007
1054.00,17.988,352.3,NaN,19.98457718,0.873000026,0,0.004
1055.00,17.748,350.5,NaN,19.98589325,0.873000026,0.008,0.003
1056.00,17.528,343.8,NaN,19.98713875,0.871999979,0.006,0.000
1057.00,17.328,349.6,NaN,19.98748207,0.871999979,0,-0.004
1058.00,17.138,347.5,NaN,19.99230576,0.870999992,0.001,0.004
1059.00,16.877,351.5,NaN,19.99331474,0.870000005,0.002,0.003
1060.00,16.727,344.8,NaN,19.99306488,0.870000005,0,0.001
1061.00,16.497,333.0,NaN,19.99468613,0.871999979,0.011,0.005
1062.00,16.347,346.9,NaN,19.99111938,0.874000013,0.015,0.002
1063.00,16.077,351.7,NaN,19.98689651,0.875999987,0.016000001,0.002
1064.00,15.917,360.2,NaN,19.98091125,0.879000008,0.016000001,0.002
1065.00,15.667,364.4,NaN,19.97609711,0.883000016,0.02,-0.001
1066.00,15.427,361.4,NaN,19.97250366,0.885999978,0.021,0.001
1067.00,15.247,361.9,NaN,19.96678352,0.888000011,0.017000001,-0.004
1068.00,15.117,364.8,NaN,19.96111298,0.888999999,0.012,-0.002
1069.00,14.817,361.9,NaN,19.95934486,0.888999999,0.007,0.005
1070.00,14.637,359.9,NaN,19.96284294,0.889999986,0.006,0.002
1071.00,14.377,374.0,NaN,19.96286774,0.889999986,0.004,0.001
1072.00,14.267,365.1,NaN,19.96340179,0.890999973,0.011,-0.002
1073.00,14.017,357.6,NaN,19.96253395,0.893999994,0.027000001,-0.001
1074.00,13.737,355.1,NaN,19.95883179,0.897000015,0.022,-0.002
1075.00,13.567,368.2,NaN,19.95452499,0.898999989,0.001,-0.005
1076.00,13.307,361.1,NaN,19.94944191,0.899999976,0.002,-0.002
1077.00,13.157,357.1,NaN,19.94661331,0.901000023,0.004,0.002
1078.00,12.937,363.6,NaN,19.94721985,0.901000023,0.008,-0.002
1079.00,12.667,363.6,NaN,19.95062065,0.901000023,0.006,0.002
1080.00,12.537,370.4,NaN,19.95213699,0.90200001,0.013,-0.003
1081.00,12.267,368.5,NaN,19.95000458,0.90200001,0.014,-0.001
1082.00,12.087,366.0,NaN,19.94993591,0.901000023,0.001,0.000
1083.00,11.887,360.5,NaN,19.95185089,0.899999976,0.006,0.000
1084.00,11.747,358.5,NaN,19.95567322,0.899999976,0.003,0.002
1085.00,11.466,360.5,NaN,19.96041679,0.899999976,0.016000001,0.004
1086.00,11.296,350.9,NaN,19.958498,0.901000023,0.005,0.007
1087.00,11.046,365.5,NaN,19.95697975,0.903999984,0.003,0.004
1088.00,10.786,363.0,NaN,19.95322609,0.907999992,0.005,-0.004
1089.00,10.576,372.8,NaN,19.94609451,0.908999979,0.01,-0.003
1090.00,10.406,365.2,NaN,19.94157028,0.910000026,0.005,-0.006
1091.00,10.076,357.4,NaN,19.94149017,0.911000013,0.005,0.000
1092.00,9.966,364.6,NaN,19.94390106,0.912,0.012,0.003
1093.00,9.696,367.3,NaN,19.94617271,0.915000021,0.008,0.008
1094.00,9.456,378.3,NaN,19.94380188,0.916999996,0.003,0.000
1095.00,9.246,368.1,NaN,19.93682289,0.917999983,0.005,-0.007
1096.00,9.036,375.5,NaN,19.93523026,0.920000017,0.016000001,0.003
1097.00,8.816,362.3,NaN,19.93325424,0.922999978,0.015,0.012
1098.00,8.516,370.9,NaN,19.93190575,0.925000012,0,0.001
1099.00,8.346,380.1,NaN,19.9283886,0.925999999,0.007,0.001
1100.00,8.176,367.8,NaN,19.92698097,0.926999986,0.013,-0.003
1101.00,7.986,376.3,NaN,19.92606354,0.92900002,0.015,-0.004
1102.00,7.736,376.4,NaN,19.92139626,0.930999994,0.018999999,0.000
1103.00,7.476,384.0,NaN,19.91760635,0.934000015,0.012,0.004
1104.00,7.276,377.7,NaN,19.91222,0.935000002,0.015,-0.006
1105.00,7.136,382.0,NaN,19.90891266,0.936999977,0.013,-0.002
1106.00,6.886,391.9,NaN,19.90439987,0.936999977,0.004,0.002
1107.00,6.666,377.9,NaN,19.90342903,0.936999977,0,0.000
1108.00,6.486,379.3,NaN,19.90445518,0.936999977,0.003,0.005
1109.00,6.346,385.6,NaN,19.90509796,0.938000023,0.011,0.007
1110.00,6.046,389.5,NaN,19.90246582,0.93900001,0.009,0.006
1111.00,5.775,381.1,NaN,19.89796066,0.938000023,0.017999999,0.002
1112.00,5.645,384.5,NaN,19.89887619,0.936999977,0.012,0.006
1113.00,5.445,390.0,NaN,19.9017334,0.935000002,0.007,0.001
1114.00,5.275,378.5,NaN,19.90466499,0.931999981,0.012,0.005
1115.00,5.125,385.6,NaN,19.91233635,0.927999973,0.011,-0.002
1116.00,4.915,370.9,NaN,19.91943932,0.916000009,0.006,0.007
1117.00,4.805,388.3,NaN,19.92724228,0.898000002,0.002,0.000
1118.00,4.555,377.5,NaN,19.93168068,0.887000024,0,0.001
1119.00,4.335,368.6,NaN,19.94498825,0.882000029,0.01,0.001
1120.00,4.245,370.1,NaN,19.9582119,0.879000008,0.013,0.000
1121.00,4.065,356.5,NaN,19.96905708,0.866999984,0.015,0.001
1122.00,3.835,360.8,NaN,19.97466087,0.856000006,0.012,0.001
1123.00,3.685,353.2,NaN,19.97958374,0.843999982,0.01,0.005
1124.00,3.525,352.0,NaN,19.9928093,0.827000022,0.016000001,0.012
1125.00,3.385,348.1,NaN,20.00441742,0.815999985,0.013,0.002
1126.00,3.275,340.4,NaN,20.01528168,0.805000007,0.013,0.001
1127.00,3.125,334.1,NaN,20.02788353,0.79400003,0.011,0.007
1128.00,2.905,333.8,NaN,20.03993988,0.782000005,0.006,-0.003
1129.00,2.785,327.5,NaN,20.05401421,0.772000015,0.001,0.002
1130.00,2.725,326.8,NaN,20.06616974,0.760999978,0.002,0.001
1131.00,2.545,323.0,NaN,20.07987785,0.741999984,0.002,0.001
1132.00,2.545,325.4,NaN,20.09101295,0.723999977,0.008,0.008
1133.00,2.385,309.2,NaN,20.1013546,0.70599997,0.003,0.002
1134.00,2.235,306.3,NaN,20.11826324,0.680999994,0.004,0.008
1135.00,2.115,294.2,NaN,20.13829041,0.663999975,0.007,0.003
1136.00,2.005,290.4,NaN,20.16194725,0.653999984,0.006,0.000
1137.00,1.935,282.1,NaN,20.17809868,0.643000007,0.003,0.003
1138.00,1.755,277.8,NaN,20.19510078,0.633000016,0.012,0.006
1139.00,1.645,266.1,NaN,20.21264458,0.623000026,0.015,0.001
1140.00,1.575,266.9,NaN,20.22918892,0.600000024,0.002,-0.001
1141.00,1.475,263.4,NaN,20.24237823,0.589999974,0.007,0.000
1142.00,1.365,254.4,NaN,20.2579155,0.579999983,0.01,0.010
1143.00,1.265,248.9,NaN,20.27248383,0.561999977,0.01,0.002
1144.00,1.205,239.2,NaN,20.29025841,0.552999973,0.007,0.011
1145.00,1.125,238.4,NaN,20.3056221,0.536000013,0.002,-0.004
1146.00,1.065,234.6,NaN,20.31894493,0.526000023,0,0.003
1147.00,0.965,226.8,NaN,20.32448578,0.515999973,0.004,0.003
1148.00,0.875,225.5,NaN,20.33968163,0.499000013,0.003,0.002
1149.00,0.785,217.5,NaN,20.35342026,0.481999993,0.021,0.016
1150.00,0.745,214.5,NaN,20.36786079,0.467000008,0.018999999,0.011
1151.00,0.715,203.8,NaN,20.38206291,0.456,0.012,0.002
1152.00,0.635,199.7,NaN,20.39614105,0.439999998,0.001,-0.004
1153.00,0.535,195.9,NaN,20.41107941,0.425000012,0.001,-0.002
1154.00,0.525,186.8,NaN,20.42632866,0.414999992,0.002,0.000
1155.00,0.474,182.9,NaN,20.44329643,0.398999989,0.001,0.009
1156.00,0.414,174.0,NaN,20.45639801,0.384000003,0.006,0.005
1157.00,0.374,167.9,NaN,20.47614479,0.367000014,0.001,0.002
1158.00,0.374,158.9,NaN,20.49082565,0.35800001,0.003,0.009
1159.00,0.334,153.8,NaN,20.50673485,0.342000008,0.006,0.015
1160.00,0.304,149.8,NaN,20.5226059,0.333000004,0.003,0.007
1161.00,0.294,145.0,NaN,20.53378487,0.317999989,0.011,0.006
1162.00,0.254,140.0,NaN,20.54662895,0.308999985,0.007,0.005
1163.00,0.244,133.3,NaN,20.55643845,0.300000012,0.003,0.010
1164.00,0.154,128.2,NaN,20.57124901,0.291000009,0.002,0.005
1165.00,0.154,124.0,NaN,20.58333206,0.275999993,0.01,0.001
1166.00,0.104,115.9,NaN,20.59719467,0.26699999,0.014,0.010
1167.00,0.104,113.6,NaN,20.60936165,0.257999986,0.01,0.014
1168.00,0.054,107.9,NaN,20.61726952,0.248999998,0.01,0.007
1169.00,0.094,103.6,NaN,20.62834549,0.240999997,0.005,0.014
1170.00,0.084,99.5,NaN,20.63973236,0.231999993,0.011,0.007
1171.00,-0.016,95.3,NaN,20.64862061,0.224000007,0.004,0.008
1172.00,0.014,92.0,NaN,20.65874481,0.215000004,0.021,0.009
1173.00,0.044,87.3,NaN,20.66687393,0.207000002,0.011,0.007
1174.00,0.004,84.8,NaN,20.67541504,0.197999999,0.002,0.002
1175.00,-0.036,81.5,NaN,20.68292999,0.194999993,0.003,0.012
1176.00,-0.056,78.3,NaN,20.68987846,0.187000006,0.014,0.011
1177.00,-0.016,74.6,NaN,20.69720078,0.178000003,0.007,0.019
1178.00,-0.056,71.2,NaN,20.70499229,0.170000002,0.01,0.040
1179.00,-0.046,67.4,NaN,20.71278763,0.166999996,0.003,0.021
1180.00,-0.116,65.0,NaN,20.72104263,0.158999994,0.017000001,0.016
1181.00,-0.066,62.0,NaN,20.72682381,0.150999993,0.013,0.008
1182.00,-0.046,59.0,NaN,20.73385239,0.142000005,0.01,0.010
1183.00,-0.066,55.2,NaN,20.73978424,0.138999999,0.007,0.006
1184.00,-0.036,51.1,NaN,20.74781609,0.133000001,0.003,0.004
1185.00,-0.056,47.3,NaN,20.75593948,0.128000006,0,0.006
1186.00,-0.056,44.6,NaN,20.76418686,0.125,0,0.006
1187.00,-0.036,42.9,NaN,20.77049065,0.116999999,0.001,0.005
1188.00,-0.086,39.0,NaN,20.7746315,0.114,0.002,0.007
1189.00,-0.086,35.8,NaN,20.78160095,0.112000003,0.001,0.004
1190.00,0.054,35.5,NaN,20.78876495,0.108000003,0.009,0.007
1191.00,0.144,35.2,NaN,20.7900753,0.105999999,0.009,0.011
1192.00,0.044,33.6,NaN,20.79031372,0.103,0.011,0.008
1193.00,0.094,32.9,NaN,20.79354668,0.100000001,0.012,0.005
1194.00,0.124,32.9,NaN,20.79530907,0.097999997,0.011,0.006
1195.00,0.134,31.7,NaN,20.79618263,0.094999999,0.007,0.008
1196.00,0.114,30.8,NaN,20.79777718,0.093999997,0.01,0.003
1197.00,0.094,30.6,NaN,20.79969215,0.090999998,0.011,0.003
1198.00,0.104,29.2,NaN,20.80015564,0.089000002,0.02,0.008
1199.00,0.104,27.6,NaN,20.803339,0.086999997,0.014,0.006
1200.00,0.094,28.1,NaN,20.80583,0.085000001,0.006,0.008
1201.00,0.094,26.8,NaN,20.80524445,0.082999997,0.012,0.005
1202.00,0.094,26.7,NaN,20.80742645,0.082000002,0.012,0.005
1203.00,0.044,26.1,NaN,20.80857086,0.079999998,0.016000001,0.002
1204.00,0.064,25.1,NaN,20.80981255,0.079000004,0.01,0.000
1205.00,0.044,25.0,NaN,20.81188393,0.078000002,0.018999999,0.011
1206.00,0.054,24.2,NaN,20.81223488,0.077,0.014,0.010
1207.00,0.054,23.8,NaN,20.81376266,0.075000003,0.016000001,-0.001
1208.00,0.064,23.7,NaN,20.81475067,0.074000001,0.011,-0.002
1209.00,0.054,21.5,NaN,20.81471634,0.071999997,0,0.003
1210.00,0.084,21.9,NaN,20.81924248,0.071000002,0.003,0.000
1211.00,0.084,22.3,NaN,20.81857491,0.068999998,0.008,0.002
1212.00,0.094,23.2,NaN,20.81773186,0.068000004,0.008,0.003
1213.00,0.064,22.3,NaN,20.81620979,0.068000004,0.004,0.003
1214.00,0.084,21.9,NaN,20.81742096,0.066,0.004,0.005
1215.00,0.084,20.8,NaN,20.81876945,0.064999998,0.011,0.004
1216.00,0.114,19.2,NaN,20.82121849,0.064999998,0.012,0.004
1217.00,0.114,18.0,NaN,20.82424355,0.064000003,0.012,0.001
1218.00,0.124,18.9,NaN,20.82689285,0.063000001,0.012,0.001
1219.00,0.114,18.9,NaN,20.82481575,0.061999999,0.003,-0.001
1220.00,0.104,19.2,NaN,20.82491684,0.061000001,0.012,-0.001
1221.00,0.104,17.7,NaN,20.82483292,0.059999999,0.001,-0.001
1222.00,0.104,18.2,NaN,20.82771492,0.059999999,0.002,0.001
1223.00,0.134,17.6,NaN,20.82658958,0.059,0.006,0.006
1224.00,0.124,16.9,NaN,20.82778931,0.059,0.003,0.000
1225.00,0.134,17.3,NaN,20.82928467,0.057999998,0.011,0.003
1226.00,0.124,16.2,NaN,20.82846451,0.057,0.002,0.004
1227.00,0.134,16.7,NaN,20.83050537,0.057,0.004,0.004
1228.00,0.114,15.8,NaN,20.82953262,0.056000002,0.01,0.003
1229.00,0.114,15.5,NaN,20.83131981,0.056000002,0.02,0.002
1230.00,0.144,15.7,NaN,20.83200836,0.056000002,0.022,0.003
1231.00,0.104,15.3,NaN,20.83143044,0.055,0.017000001,0.007
1232.00,0.124,14.9,NaN,20.8324337,0.055,0.014,-0.006
1233.00,0.134,14.9,NaN,20.83297157,0.055,0.008,-0.009
1234.00,0.114,13.5,NaN,20.83329391,0.054000001,0.001,-0.006
1235.00,0.104,13.2,NaN,20.83590317,0.054000001,0.001,-0.002
1236.00,0.104,13.3,NaN,20.83672333,0.052999999,0.003,-0.007
1237.00,0.124,14.3,NaN,20.83638954,0.052999999,0.013,-0.002
1238.00,0.124,14.8,NaN,20.834589,0.052999999,0.015,0.004
1239.00,0.104,15.5,NaN,20.83370399,0.052000001,0.013,-0.006
1240.00,0.134,15.5,NaN,20.83218765,0.052000001,0.008,-0.006
1241.00,0.114,15.7,NaN,20.83231354,0.052000001,0.017000001,-0.004
1242.00,0.114,15.1,NaN,20.83155441,0.052000001,0.007,-0.004
1243.00,0.144,15.7,NaN,20.83277512,0.050999999,0.001,-0.002
1244.00,0.134,16.3,NaN,20.83201218,0.050999999,0.003,0.000
1245.00,0.114,14.5,NaN,20.8306694,0.050000001,0.005,0.004
1246.00,0.144,14.0,NaN,20.83436394,0.050000001,0.011,-0.002
1247.00,0.134,13.6,NaN,20.8351593,0.050000001,0,0.005
1248.00,0.124,12.6,NaN,20.83612251,0.048999999,0.001,0.003
1249.00,0.124,12.3,NaN,20.83770752,0.048999999,0.006,-0.007
1250.00,0.144,10.9,NaN,20.83876801,0.048999999,0.005,0.001
1251.00,0.154,13.6,NaN,20.8415432,0.048999999,0.004,-0.003
1252.00,0.164,12.8,NaN,20.83596611,0.048999999,0.004,-0.005
1253.00,0.154,14.0,NaN,20.83762932,0.048,0.002,0.000
1254.00,0.134,14.1,NaN,20.83552551,0.048,0.017999999,-0.002
1255.00,0.134,14.1,NaN,20.83534431,0.048999999,0.022,-0.002
1256.00,0.134,13.4,NaN,20.83496475,0.048999999,0.012,0.002
1257.00,0.124,14.5,NaN,20.8365078,0.048,0.005,-0.007
1258.00,0.124,13.4,NaN,20.83442879,0.048,0.009,-0.005
1259.00,0.114,12.6,NaN,20.83666801,0.048,0.02,-0.009
1260.00,0.144,13.5,NaN,20.83794594,0.048,0.004,0.002
1261.00,0.104,14.8,NaN,20.8366375,0.048,0,0.005
1262.00,0.094,14.5,NaN,20.83382034,0.048,0,-0.004
1263.00,0.094,14.8,NaN,20.83420563,0.048,0.006,-0.009
1264.00,0.104,14.8,NaN,20.83348656,0.048,0.014,-0.006
1265.00,0.114,14.5,NaN,20.83329964,0.048,0.026000001,-0.006
1266.00,0.104,15.8,NaN,20.83432579,0.048,0.02,-0.007
1267.00,0.104,15.8,NaN,20.83168793,0.048,0.014,-0.005
1268.00,0.114,15.7,NaN,20.83186913,0.048,0.02,-0.002
1269.00,0.114,14.1,NaN,20.83226013,0.048,0.007,-0.006
1270.00,0.104,12.7,NaN,20.83517838,0.046999998,0.002,-0.004
1271.00,0.084,11.0,NaN,20.8376255,0.046999998,0.004,-0.005
1272.00,0.084,10.4,NaN,20.8413868,0.046999998,0.006,-0.010
1273.00,0.084,10.9,NaN,20.84260368,0.046999998,0.008,-0.007
1274.00,0.074,10.4,NaN,20.84163475,0.046999998,0.01,0.000
1275.00,0.124,10.4,NaN,20.84254265,0.046999998,0.025,-0.008
1276.00,0.134,11.7,NaN,20.84261703,0.046999998,0.009,0.000
1277.00,0.114,12.3,NaN,20.83992958,0.046,0.004,-0.006
1278.00,0.094,12.3,NaN,20.83884048,0.046,0.008,-0.013
1279.00,0.094,12.7,NaN,20.83884621,0.046,0.011,-0.007
1280.00,0.124,12.7,NaN,20.83780098,0.046,0.017999999,-0.010
